Repository: why-shiro/VSMGraphV2

File: m_H_26.06.23-15.29.csv
Sample Num:,H applied(Oe),H GaussMeter (Oe),Mx (emu),My (emu),Sqrt(mx^2+my^2),Mag Current (A),Set Current (A),Mag Voltage (mV),Mag Coil-1 Temp (°C),Mag Coil-2 Temp (°C),Position (mm),s,time (s),Water Flow (L/min),Avg.Time(s/pnt):1.000000,Coil-Set #:29,Sample:SeramikMiknatis,Time Constant:300 ms,Senstivity:100 mv,CoilConstant (mV/emu):32.760000,Version:v2.6.8,MPS Version: 3.5.5,VSM Version: 2.1.2
0,3.42898300,3.473103,2.79073794E-1,6.00416323E-5,0.27907380,0.010803,0.011702,5.191961,2047.875000,2047.875000,26.756579,0,0.545923,2.00
1,23.42898300,24.504733,2.81213370E-1,-4.38485577E-4,0.28121371,0.054176,0.078446,17.071873,2047.875000,2047.875000,26.757895,0,40.266843,2.00
2,43.42898300,45.838570,2.83309524E-1,4.00277778E-5,0.28330953,0.097640,0.130194,28.491480,2047.875000,2047.875000,26.753947,0,79.955391,2.00
3,63.42898300,63.982831,2.85289072E-1,5.45832952E-5,0.28528908,0.139114,0.175697,40.527082,2047.875000,2047.875000,26.753947,0,127.176195,2.00
4,83.42898300,82.442877,2.87384921E-1,1.34638851E-4,0.28738495,0.180862,0.217325,50.829775,2047.875000,2047.875000,26.747368,0,174.458329,2.00
5,103.42898300,108.532198,2.89510150E-1,-2.54721879E-5,0.28951015,0.225173,0.255803,65.688126,2047.875000,2047.875000,26.760526,0,221.706689,2.00
6,123.42898300,126.283431,2.91576923E-1,2.69277701E-4,0.29157705,0.266716,0.291855,75.388361,2047.875000,2047.875000,26.750000,0,276.484720,2.00
7,143.42898300,147.232520,2.93336522E-1,4.85184846E-6,0.29333652,0.302215,0.326205,86.719969,2047.875000,2047.875000,26.764474,0,323.776849,2.00
8,163.42898300,165.873120,2.95652625E-1,1.94074379E-5,0.29565263,0.345954,0.359578,98.274960,2047.875000,2047.875000,26.755263,0,363.524390,2.00
9,183.42898300,186.652091,2.98071836E-1,2.42592660E-5,0.29807184,0.392921,0.392699,112.212702,2047.875000,2047.875000,26.755263,0,380.617736,2.00
10,203.42898300,204.687013,2.99611722E-1,4.18472451E-5,0.29961172,0.422790,0.426291,118.656961,2047.875000,2047.875000,26.751316,0,405.273552,2.00
295,-5196.57101700,-5215.759338,-6.01872711E-1,9.11541514E-4,0.60187340,-9.185508,-9.187040,-2490.334047,2047.875000,2047.875000,26.755263,-1,5713.665230,2.00
296,-5396.57101700,-5418.521789,-6.49584860E-1,1.55562347E-3,0.64958672,-9.522262,-9.520216,-2592.101904,2047.875000,2047.875000,26.759211,-1,5725.682567,2.00
297,-5596.57101700,-5629.384155,-6.94123932E-1,1.74302541E-3,0.69412612,-9.854667,-9.853512,-2683.106764,2047.875000,2047.875000,26.756579,-1,5737.716044,2.00
298,-5796.57101700,-5844.525085,-7.37311508E-1,1.65751068E-3,0.73731337,-10.189018,-10.187100,-2778.301746,2047.875000,2047.875000,26.748684,-1,5749.739064,2.00
299,-5996.57101700,-6049.380737,-7.75008776E-1,1.10440247E-3,0.77500956,-10.521537,-10.521156,-2869.523220,2047.875000,2047.875000,26.759211,-1,5761.766169,2.00
300,-6996.57101700,-7087.961426,-9.22675519E-1,1.15716575E-3,0.92267624,-12.188873,-12.188070,-3319.294636,2047.875000,2047.875000,26.755263,-1,5773.793870,2.00
301,-7996.57101700,-8105.501282,-1.02378205E+0,2.33980578E-3,1.02378473,-13.842224,-13.840433,-3767.874676,2047.875000,2047.875000,26.757895,-1,5785.824578,2.00
302,-8996.57101700,-9113.103272,-1.10568452E+0,5.36735920E-4,1.10568465,-15.481590,-15.482388,-4213.747044,2047.875000,2047.875000,26.752632,-1,5797.850229,3.00
303,-9996.57101700,-10098.884643,-1.17836081E+0,9.35194979E-4,1.17836118,-17.104499,-17.103064,-4649.540102,2047.875000,2047.875000,26.755263,-1,5809.835376,2.00
304,-10996.57101700,-11075.941406,-1.24601343E+0,2.06689141E-3,1.24601515,-18.726654,-18.727732,-5087.803911,2047.875000,2047.875000,26.757895,-1,5821.853326,2.00
305,-11996.57101700,-12061.824707,-1.31053839E+0,1.67570742E-3,1.31053946,-20.390670,-20.389346,-5535.964262,2047.875000,2047.875000,26.755263,-1,5833.886187,2.00
306,-12996.57101700,-13030.681030,-1.37043346E+0,1.90313912E-3,1.37043478,-22.055809,-22.055555,-5988.429811,2047.875000,2047.875000,26.752632,-1,5845.903269,2.00
307,-13996.57101700,-13997.987793,-1.42733135E+0,1.27724893E-3,1.42733192,-23.782379,-23.782755,-6453.262653,2047.875000,2047.875000,26.753947,-1,5857.925442,2.00
308,-14996.57101700,-14974.005371,-1.48101267E+0,1.00979243E-3,1.48101301,-25.656051,-25.656234,-6963.801001,2047.875000,2047.875000,26.753947,-1,5869.970586,2.00
309,-15996.57101700,-15953.804810,-1.52881181E+0,9.06082875E-4,1.52881208,-27.655448,-27.655990,-7506.980335,2047.875000,2047.875000,26.751316,-1,5881.995928,2.00
310,-16996.57101700,-16961.847656,-1.57339438E+0,1.49376259E-3,1.57339509,-29.995719,-29.997319,-8140.487612,2047.875000,2047.875000,26.760526,-1,5894.916953,2.00
311,-17996.57101700,-17958.560059,-1.61707532E+0,9.16999771E-4,1.61707558,-32.861457,-32.810836,-8904.267763,2047.875000,2047.875000,26.753947,-1,5910.470531,2.00
312,-18996.57101700,-18932.916016,-1.64931624E+0,9.09721459E-4,1.64931649,-36.210113,-36.187565,-9807.080109,2047.875000,2047.875000,26.748684,-1,5925.152360,2.00
313,-19996.57101700,-19848.105468,-1.66426511E+0,9.37013126E-4,1.66426537,-40.359558,-40.354768,-10922.959173,2047.875000,2047.875000,26.755263,-1,5939.833878,3.00
314,-19996.57101700,-19848.299805,-1.66387172E+0,1.28452724E-3,1.66387221,-40.355003,-40.354768,-10907.924824,2047.875000,2047.875000,26.751316,1,5951.867271,2.00
315,-18996.57101700,-19097.861816,-1.65273695E+0,1.14624962E-3,1.65273735,-36.149642,-36.187565,-9793.582363,2047.875000,2047.875000,26.751316,1,5966.540966,2.00
316,-17996.57101700,-18339.275391,-1.63412088E+0,1.41188797E-3,1.63412149,-32.865760,-32.810836,-8906.548977,2047.875000,2047.875000,26.747368,1,5981.214530,2.00
317,-16996.57101700,-17425.950440,-1.60419414E+0,2.09782089E-3,1.60419551,-29.996864,-29.997319,-8136.229797,2047.875000,2047.875000,26.756579,1,5993.231737,2.00
318,-15996.57101700,-16567.629394,-1.56961042E+0,2.37437462E-3,1.56961222,-27.656204,-27.655990,-7504.292971,2047.875000,2047.875000,26.752632,1,6005.248857,2.00
319,-14996.57101700,-15714.979980,-1.53064522E+0,2.49263813E-3,1.53064725,-25.656326,-25.656234,-6989.016197,2047.875000,2047.875000,26.753947,1,6017.266536,2.00
320,-13996.57101700,-14819.665771,-1.48485462E+0,2.15058417E-3,1.48485618,-23.784370,-23.782755,-6484.400883,2047.875000,2047.875000,26.751316,1,6029.283555,2.00
321,-12996.57101700,-13914.425049,-1.43485653E+0,2.99298649E-3,1.43485965,-22.055786,-22.055555,-6013.502855,2047.875000,2047.875000,26.755263,1,6041.287790,2.00
322,-11996.57101700,-12989.730957,-1.38030296E+0,2.10691659E-3,1.38030457,-20.389938,-20.389346,-5550.247232,2047.875000,2047.875000,26.748684,1,6053.318567,3.00
323,-10996.57101700,-12027.708740,-1.31874771E+0,2.29250076E-3,1.31874970,-18.728416,-18.727732,-5104.456095,2047.875000,2047.875000,26.753947,1,6065.358755,2.00
324,-9996.57101700,-11062.267456,-1.25426664E+0,2.08872253E-3,1.25426838,-17.103126,-17.103064,-4662.597851,2047.875000,2047.875000,26.752632,1,6077.390491,2.00
325,-8996.57101700,-10081.945923,-1.18584096E+0,2.35072192E-3,1.18584329,-15.481681,-15.482388,-4224.381426,2047.875000,2047.875000,26.752632,1,6089.418838,2.00
326,-7996.57101700,-9082.375000,-1.11007898E+0,1.94316697E-3,1.11008068,-13.842498,-13.840433,-3787.559452,2047.875000,2047.875000,26.753947,1,6101.404357,2.00
327,-6996.57101700,-8068.698242,-1.03436279E+0,1.52651290E-3,1.03436392,-12.187843,-12.188070,-3324.811518,2047.875000,2047.875000,26.759211,1,6113.405770,2.00
328,-5996.57101700,-7038.647400,-9.54510836E-1,1.07892933E-3,0.95451145,-10.522361,-10.521156,-2874.011187,2047.875000,2047.875000,26.752632,1,6125.439365,2.00
329,-5796.57101700,-6835.361816,-9.38946886E-1,1.55744200E-3,0.93894818,-10.187210,-10.187100,-2778.944818,2047.875000,2047.875000,26.772368,1,6137.456325,2.00
330,-5596.57101700,-6622.780151,-9.21788004E-1,2.01048611E-3,0.92179020,-9.855033,-9.853512,-2684.792290,2047.875000,2047.875000,26.753947,1,6149.457774,2.00
331,-5396.57101700,-6426.771668,-9.05557082E-1,1.51741529E-3,0.90555835,-9.527160,-9.520216,-2597.720324,2047.875000,2047.875000,26.752632,1,6161.443388,2.00
332,-5196.57101700,-6221.402161,-8.88789683E-1,1.37367941E-3,0.88879074,-9.176948,-9.187040,-2509.896978,2047.875000,2047.875000,26.760526,1,6173.444229,2.00
333,-4996.57101700,-6021.012757,-8.72225275E-1,1.07711119E-3,0.87222594,-8.844039,-8.853866,-2380.707172,2047.875000,2047.875000,26.763158,1,6185.429908,3.00
334,-4796.57101700,-5816.051880,-8.55153007E-1,1.22994429E-3,0.85515389,-8.505958,-8.520572,-2310.652925,2047.875000,2047.875000,26.751316,1,6197.447354,2.00
335,-4596.57101700,-5609.821106,-8.38237943E-1,2.33798649E-3,0.83824120,-8.186851,-8.187037,-2218.849302,2047.875000,2047.875000,26.751316,1,6209.464584,2.00
336,-4396.57101700,-5406.831848,-8.21412546E-1,1.60838790E-3,0.82141412,-7.852546,-7.853325,-2139.954506,2047.875000,2047.875000,26.755263,1,6221.470445,2.00
337,-4196.57101700,-5200.499756,-8.04076618E-1,1.70845582E-3,0.80407843,-7.521263,-7.520476,-2049.152721,2047.875000,2047.875000,26.753947,1,6233.499104,2.00
338,-3996.57101700,-4995.873291,-7.86668193E-1,2.04869467E-3,0.78667086,-7.189315,-7.187933,-1955.995262,2047.875000,2047.875000,26.755263,1,6245.540768,2.00
339,-3796.57101700,-4792.758179,-7.69085775E-1,1.53561050E-3,0.76908731,-6.854690,-6.854803,-1868.165148,2047.875000,2047.875000,26.767105,1,6257.571294,2.00
340,-3596.57101700,-4586.354126,-7.51575855E-1,1.41370688E-3,0.75157718,-6.522720,-6.520187,-1776.449524,2047.875000,2047.875000,26.757895,1,6269.630931,2.00
341,-3396.57101700,-4378.142090,-7.33598901E-1,1.62840049E-3,0.73360071,-6.182670,-6.183192,-1683.339449,2047.875000,2047.875000,26.751316,1,6281.632763,2.00
342,-3196.57101700,-4163.519898,-7.15085470E-1,1.52469361E-3,0.71508710,-5.842506,-5.843001,-1592.280436,2047.875000,2047.875000,26.751316,1,6293.633993,2.00
343,-2996.57101700,-3950.263001,-6.96452991E-1,1.92861149E-3,0.69645566,-5.497650,-5.499520,-1496.821455,2047.875000,2047.875000,26.751316,1,6305.619373,2.00
344,-2796.57101700,-3738.917603,-6.77400031E-1,1.39915140E-3,0.67740148,-5.154006,-5.152588,-1400.990170,2047.875000,2047.875000,26.752632,1,6317.636738,2.00
345,-2596.57101700,-3528.598602,-6.57912088E-1,1.78487408E-3,0.65791451,-4.801826,-4.801537,-1299.824770,2047.875000,2047.875000,26.748684,1,6329.654085,2.00
346,-2396.57101700,-3309.209961,-6.38116606E-1,1.12077839E-3,0.63811759,-4.445388,-4.445725,-1206.051315,2047.875000,2047.875000,26.753947,1,6341.655658,2.00
347,-2196.57101700,-3083.398468,-6.18013584E-1,1.19355464E-3,0.61801474,-4.085792,-4.088522,-1107.613895,2047.875000,2047.875000,26.750000,1,6353.672548,2.00
348,-1996.57101700,-2870.546234,-5.98000611E-1,1.47920711E-3,0.59800244,-3.739585,-3.732839,-1006.346958,2047.875000,2047.875000,26.742105,1,6365.690005,2.00
349,-1946.57101700,-2818.730255,-5.93168498E-1,9.35193834E-4,0.59316924,-3.653732,-3.644037,-993.959358,2047.875000,2047.875000,26.751316,1,6377.695617,2.00
350,-1896.57101700,-2764.776764,-5.87956349E-1,1.44645681E-3,0.58795813,-3.549774,-3.555211,-983.819126,2047.875000,2047.875000,26.755263,1,6389.724490,2.00
351,-1846.57101700,-2708.579529,-5.82805250E-1,1.09166705E-3,0.58280627,-3.465087,-3.466330,-942.608356,2047.875000,2047.875000,26.755263,1,6401.709562,2.00
352,-1796.57101700,-2656.852509,-5.77825855E-1,1.10986149E-3,0.57782692,-3.376602,-3.377359,-915.836248,2047.875000,2047.875000,26.760526,1,6413.711800,2.00
353,-1746.57101700,-2603.811798,-5.72760989E-1,1.09894422E-3,0.57276204,-3.288070,-3.288265,-883.885717,2047.875000,2047.875000,26.751316,1,6425.712826,2.00
354,-1696.57101700,-2548.075989,-5.67754884E-1,1.20811126E-3,0.56775617,-3.199218,-3.199016,-870.746738,2047.875000,2047.875000,26.756579,1,6437.715002,2.00
355,-1646.57101700,-2491.014465,-5.62791896E-1,1.05345810E-3,0.56279288,-3.109062,-3.109576,-846.357382,2047.875000,2047.875000,26.757895,1,6449.731489,3.00
356,-1596.57101700,-2438.598694,-5.57609127E-1,9.42472146E-4,0.55760992,-3.018974,-3.019914,-821.927410,2047.875000,2047.875000,26.752632,1,6461.732585,2.00
357,-1546.57101700,-2385.291901,-5.52324481E-1,1.00615270E-3,0.55232540,-2.928749,-2.929995,-796.597137,2047.875000,2047.875000,26.768421,1,6473.749927,2.00
358,-1496.57101700,-2327.464508,-5.47260379E-1,1.41006830E-3,0.54726220,-2.839645,-2.839819,-772.762854,2047.875000,2047.875000,26.769737,1,6485.769575,2.00
359,-1446.57101700,-2273.280335,-5.41874237E-1,1.61202534E-3,0.54187663,-2.749420,-2.749413,-747.452888,2047.875000,2047.875000,26.751316,1,6497.816412,2.00
360,-1396.57101700,-2217.348419,-5.36810134E-1,1.25359661E-3,0.53681160,-2.658599,-2.658805,-722.867226,2047.875000,2047.875000,26.760526,1,6509.864392,2.00
361,-1346.57101700,-2158.994934,-5.31568987E-1,1.12805594E-3,0.53157018,-2.568763,-2.568022,-698.193563,2047.875000,2047.875000,26.757895,1,6521.883440,2.00
362,-1296.57101700,-2107.508087,-5.26211844E-1,7.58707265E-4,0.52621239,-2.477210,-2.477094,-673.601131,2047.875000,2047.875000,26.761842,1,6533.868631,2.00
363,-1246.57101700,-2050.015350,-5.20973748E-1,7.64165522E-4,0.52097431,-2.386161,-2.386041,-648.101629,2047.875000,2047.875000,26.747368,1,6545.870415,2.00
364,-1196.57101700,-1995.777328,-5.15660104E-1,8.15109509E-4,0.51566075,-2.295089,-2.294832,-624.138731,2047.875000,2047.875000,26.753947,1,6557.903475,2.00
365,-1146.57101700,-1939.541809,-5.10259463E-1,9.42472146E-4,0.51026033,-2.203033,-2.203424,-598.794920,2047.875000,2047.875000,26.765789,1,6569.905058,2.00
366,-1096.57101700,-1884.033340,-5.04844322E-1,1.03708486E-3,0.50484539,-2.111343,-2.111777,-574.134796,2047.875000,2047.875000,26.752632,1,6581.906501,2.00
367,-1046.57101700,-1829.007339,-4.99533730E-1,9.69763813E-4,0.49953467,-2.019699,-2.019848,-548.763908,2047.875000,2047.875000,26.756579,1,6593.907550,2.00
368,-996.57101700,-1766.910721,-4.94075092E-1,1.03890339E-3,0.49407618,-1.926475,-1.927646,-524.591166,2047.875000,2047.875000,26.769737,1,6605.909385,2.00
369,-976.57101700,-1746.196808,-4.91673535E-1,1.02070933E-3,0.49167459,-1.890335,-1.890708,-513.543863,2047.875000,2047.875000,26.753947,1,6617.893949,2.00
370,-956.57101700,-1725.138306,-4.89460470E-1,9.27916667E-4,0.48946135,-1.853279,-1.853733,-503.769167,2047.875000,2047.875000,26.751316,1,6629.895985,2.00
371,-936.57101700,-1703.111465,-4.87261905E-1,1.36458219E-3,0.48726382,-1.816062,-1.816718,-494.062162,2047.875000,2047.875000,26.760526,1,6641.881184,2.00
372,-916.57101700,-1682.563065,-4.84976343E-1,1.37186088E-3,0.48497828,-1.778869,-1.779659,-483.217936,2047.875000,2047.875000,26.750000,1,6653.882352,2.00
373,-896.57101700,-1657.411758,-4.82661783E-1,1.17717949E-3,0.48266322,-1.742225,-1.742553,-473.673391,2047.875000,2047.875000,26.759211,1,6665.868522,2.00
374,-876.57101700,-1635.292312,-4.80333868E-1,1.34820818E-3,0.48033576,-1.705146,-1.705397,-462.883318,2047.875000,2047.875000,26.757895,1,6677.853176,2.00
375,-856.57101700,-1608.779419,-4.78122711E-1,1.58473405E-3,0.47812534,-1.667747,-1.668186,-452.343704,2047.875000,2047.875000,26.771053,1,6689.854930,2.00
376,-836.57101700,-1586.237823,-4.75863095E-1,1.55380342E-3,0.47586563,-1.630577,-1.630918,-442.711161,2047.875000,2047.875000,26.746053,1,6701.855893,2.00
377,-816.57101700,-1567.452377,-4.73461538E-1,1.27724969E-3,0.47346326,-1.593040,-1.593589,-432.665697,2047.875000,2047.875000,26.751316,1,6713.856708,2.00
378,-796.57101700,-1542.005295,-4.71483516E-1,1.08620879E-3,0.47148477,-1.554382,-1.556196,-422.484850,2047.875000,2047.875000,26.747368,1,6725.876879,2.00
379,-776.57101700,-1520.360718,-4.69226954E-1,1.21174985E-3,0.46922852,-1.518241,-1.518734,-411.823391,2047.875000,2047.875000,26.752632,1,6737.891816,2.00
380,-756.57101700,-1497.885925,-4.67057387E-1,1.12623703E-3,0.46705874,-1.479766,-1.481203,-403.185917,2047.875000,2047.875000,26.765789,1,6749.925279,2.00
381,-736.57101700,-1474.642883,-4.64829823E-1,9.60667353E-4,0.46483082,-1.443305,-1.443611,-391.549696,2047.875000,2047.875000,26.753947,1,6761.942550,2.00
382,-716.57101700,-1452.443237,-4.62545024E-1,9.09721841E-4,0.46254592,-1.404968,-1.405959,-380.570086,2047.875000,2047.875000,26.755263,1,6773.976160,2.00
383,-696.57101700,-1429.984222,-4.60305250E-1,1.10076542E-3,0.46030657,-1.367866,-1.368247,-372.142456,2047.875000,2047.875000,26.757895,1,6786.009369,3.00
384,-676.57101700,-1404.600403,-4.57857143E-1,1.19173573E-3,0.45785869,-1.329917,-1.330476,-360.492697,2047.875000,2047.875000,26.743421,1,6798.042691,2.00
385,-656.57101700,-1382.061783,-4.55763126E-1,1.13169490E-3,0.45576453,-1.292564,-1.292645,-350.839846,2047.875000,2047.875000,26.788158,1,6810.059419,2.00
386,-636.57101700,-1358.235092,-4.53202076E-1,1.38095696E-3,0.45320418,-1.254272,-1.254754,-341.207302,2047.875000,2047.875000,26.759211,1,6822.077782,2.00
387,-616.57101700,-1336.584717,-4.50989011E-1,1.22630533E-3,0.45099068,-1.216049,-1.216804,-329.144623,2047.875000,2047.875000,26.767105,1,6834.062731,2.00
388,-596.57101700,-1309.484680,-4.48645452E-1,1.12441659E-3,0.44864686,-1.178009,-1.178795,-320.202536,2047.875000,2047.875000,26.751316,1,6846.079696,2.00
389,-576.57101700,-1287.438614,-4.46098901E-1,1.16080586E-3,0.44610041,-1.139831,-1.140726,-309.209387,2047.875000,2047.875000,26.751316,1,6858.097086,2.00
390,-556.57101700,-1264.666244,-4.43769841E-1,1.36094322E-3,0.44377193,-1.102020,-1.102598,-298.866079,2047.875000,2047.875000,26.759211,1,6870.098345,2.00
391,-536.57101700,-1239.691391,-4.41600275E-1,1.08802808E-3,0.44160162,-1.063957,-1.064411,-288.001545,2047.875000,2047.875000,26.759211,1,6882.100255,2.00
392,-516.57101700,-1218.356156,-4.39343712E-1,7.04124313E-4,0.43934428,-1.026100,-1.026165,-278.091465,2047.875000,2047.875000,26.751316,1,6894.133472,2.00
393,-496.57101700,-1197.245544,-4.37014652E-1,9.24277320E-4,0.43701563,-0.987693,-0.987851,-267.558620,2047.875000,2047.875000,26.772368,1,6906.151106,2.00
394,-476.57101700,-1171.436325,-4.34613095E-1,6.25888278E-4,0.43461355,-0.948898,-0.949367,-256.592548,2047.875000,2047.875000,26.761842,1,6918.167403,2.00
395,-456.57101700,-1145.116302,-4.32269536E-1,9.46111493E-4,0.43227057,-0.910835,-0.910710,-245.897243,2047.875000,2047.875000,26.761842,1,6930.201623,2.00
396,-436.57101700,-1124.107941,-4.29708486E-1,6.53180708E-4,0.42970898,-0.871879,-0.871916,-235.547167,2047.875000,2047.875000,26.755263,1,6942.218997,2.00
397,-416.57101700,-1099.655441,-4.27393926E-1,4.91249618E-4,0.42739421,-0.832351,-0.833024,-225.054937,2047.875000,2047.875000,26.743421,1,6954.204673,2.00
398,-396.57101700,-1075.404922,-4.24789377E-1,6.84110577E-4,0.42478993,-0.793579,-0.794071,-214.522093,2047.875000,2047.875000,26.751316,1,6966.221954,2.00
399,-376.57101700,-1048.030976,-4.22256944E-1,5.85861569E-4,0.42225735,-0.754577,-0.755095,-204.496937,2047.875000,2047.875000,26.764474,1,6978.222550,2.00
400,-356.57101700,-1030.080658,-4.19899267E-1,5.33096764E-4,0.41989961,-0.716171,-0.716132,-193.354866,2047.875000,2047.875000,26.757895,1,6990.256545,2.00
401,-336.57101700,-1003.784806,-4.17262668E-1,9.22457265E-4,0.41726369,-0.676918,-0.677221,-183.512478,2047.875000,2047.875000,26.765789,1,7002.277601,3.00
402,-316.57101700,-981.422119,-4.14774115E-1,9.11540369E-4,0.41477512,-0.637847,-0.638400,-172.817173,2047.875000,2047.875000,26.756579,1,7014.307023,2.00
403,-296.57101700,-957.050568,-4.12561050E-1,1.15352831E-3,0.41256266,-0.599853,-0.599704,-161.668333,2047.875000,2047.875000,26.756579,1,7026.332170,2.00
404,-276.57101700,-934.039474,-4.10101496E-1,1.17172237E-3,0.41010317,-0.561286,-0.561173,-151.697330,2047.875000,2047.875000,26.755263,1,7038.357521,2.00
405,-256.57101700,-911.442421,-4.07670940E-1,1.23540255E-3,0.40767281,-0.522445,-0.522844,-140.568798,2047.875000,2047.875000,26.757895,1,7050.374567,2.00
406,-236.57101700,-889.469276,-4.05341880E-1,6.04055632E-4,0.40534233,-0.484336,-0.484940,-130.915947,2047.875000,2047.875000,26.757895,1,7062.375911,2.00
407,-216.57101700,-866.608360,-4.03128816E-1,5.02166514E-4,0.40312913,-0.448333,-0.448971,-121.168327,2047.875000,2047.875000,26.763158,1,7074.376632,2.00
408,-196.57101700,-845.992424,-4.00991300E-1,1.51013889E-4,0.40099133,-0.415008,-0.414674,-112.097626,2047.875000,2047.875000,26.752632,1,7086.394802,2.00
409,-176.57101700,-823.454628,-3.98850733E-1,1.45555479E-4,0.39885076,-0.381752,-0.381325,-104.028763,2047.875000,2047.875000,26.765789,1,7098.428112,2.00
410,-156.57101700,-802.395287,-3.96507173E-1,3.16582990E-4,0.39650730,-0.348815,-0.348200,-93.137152,2047.875000,2047.875000,26.757895,1,7110.476816,2.00
411,-136.57101700,-780.369293,-3.94279609E-1,1.54652625E-4,0.39427964,-0.313591,-0.314573,-84.079988,2047.875000,2047.875000,26.753947,1,7122.478846,2.00
412,-116.57101700,-765.085060,-3.91878053E-1,1.27361073E-3,0.39188012,-0.280517,-0.279721,-74.284985,2047.875000,2047.875000,26.748684,1,7134.511485,2.00
413,-96.57101700,-741.184418,-3.89418498E-1,1.76485997E-4,0.38941854,-0.243232,-0.242919,-65.363205,2047.875000,2047.875000,26.759211,1,7146.529007,2.00
414,-76.57101700,-718.668670,-3.86944444E-1,3.22040980E-4,0.38694458,-0.203590,-0.203443,-54.640823,2047.875000,2047.875000,26.769737,1,7158.547073,2.00
415,-56.57101700,-687.165260,-3.84426893E-1,9.86139347E-4,0.38442816,-0.160148,-0.160567,-43.180601,2047.875000,2047.875000,26.756579,1,7170.548182,3.00
416,-36.57101700,-658.563446,-3.81369811E-1,6.67735806E-4,0.38137040,-0.113136,-0.113569,-29.513626,2047.875000,2047.875000,26.748684,1,7182.565440,2.00
417,-16.57101700,-626.516716,-3.78095238E-1,7.53248626E-4,0.37809599,-0.056465,-0.056634,-14.783890,2047.875000,2047.875000,26.752632,1,7194.583336,2.00
418,3.42898300,-580.633408,-3.73437118E-1,9.07902167E-4,0.37343822,0.011833,0.011702,4.887348,2047.875000,2047.875000,26.756579,1,7236.588341,3.00
419,23.42898300,-543.369873,-3.69054487E-1,1.55926129E-3,0.36905778,0.078918,0.078446,22.527832,2047.875000,2047.875000,26.760526,1,7248.604902,2.00
420,43.42898300,-506.223099,-3.65750916E-1,8.71513278E-4,0.36575195,0.129753,0.130194,37.995409,2047.875000,2047.875000,26.757895,1,7260.622285,2.00
421,63.42898300,-476.955318,-3.62914377E-1,8.07832341E-4,0.36291528,0.175827,0.175697,48.731329,2047.875000,2047.875000,26.738158,1,7272.639614,2.00
422,83.42898300,-454.099323,-3.60335775E-1,4.98528312E-4,0.36033612,0.217346,0.217325,59.399557,2047.875000,2047.875000,26.755263,1,7284.663417,2.00
423,103.42898300,-428.874527,-3.57600733E-1,1.18263774E-4,0.35760075,0.255752,0.255803,70.825933,2047.875000,2047.875000,26.755263,1,7296.692298,2.00
424,123.42898300,-412.149132,-3.55155678E-1,2.00139042E-4,0.35515573,0.291572,0.291855,81.798775,2047.875000,2047.875000,26.756579,1,7308.691245,2.00
425,143.42898300,-387.843857,-3.52942613E-1,8.33305098E-4,0.35294360,0.325584,0.326205,89.461487,2047.875000,2047.875000,26.757895,1,7320.692653,2.00
426,163.42898300,-365.378250,-3.50526557E-1,2.25611111E-4,0.35052663,0.359458,0.359578,100.034946,2047.875000,2047.875000,26.760526,1,7332.716255,2.00
427,183.42898300,-347.789803,-3.48414988E-1,8.80610501E-4,0.34841610,0.392852,0.392699,108.658882,2047.875000,2047.875000,26.753947,1,7344.743194,2.00
428,203.42898300,-328.501911,-3.46277473E-1,3.36597031E-4,0.34627764,0.426521,0.426291,118.122196,2047.875000,2047.875000,26.755263,1,7356.761097,2.00
429,223.42898300,-306.811306,-3.43977411E-1,6.31346917E-4,0.34397799,0.460807,0.461080,127.680279,2047.875000,2047.875000,26.753947,1,7368.777973,3.00
430,243.42898300,-281.248413,-3.41517857E-1,2.67458371E-4,0.34151796,0.498756,0.497789,137.685127,2047.875000,2047.875000,26.757895,1,7380.811356,3.00
431,263.42898300,-260.183788,-3.39087302E-1,6.07693834E-4,0.33908785,0.536361,0.535962,147.493670,2047.875000,2047.875000,26.755263,1,7392.828658,2.00
432,283.42898300,-236.003195,-3.36566697E-1,2.60180586E-4,0.33656680,0.573692,0.574365,157.864054,2047.875000,2047.875000,26.753947,1,7404.830065,2.00
433,303.42898300,-212.462414,-3.34268544E-1,6.55000076E-5,0.33426855,0.613540,0.612956,168.694742,2047.875000,2047.875000,26.756579,1,7416.849125,2.00
434,323.42898300,-192.406841,-3.31749084E-1,-9.64302808E-5,0.33174910,0.651695,0.651699,179.126049,2047.875000,2047.875000,26.760526,1,7428.856812,2.00
435,343.42898300,-163.253300,-3.29347527E-1,-3.82082952E-5,0.32934753,0.690765,0.690556,189.706278,2047.875000,2047.875000,26.755263,1,7440.857075,2.00
436,363.42898300,-143.313988,-3.26597985E-1,3.03847642E-4,0.32659813,0.730041,0.729488,200.888964,2047.875000,2047.875000,26.750000,1,7452.866996,2.00
437,383.42898300,-121.578704,-3.24109432E-1,8.55138431E-5,0.32410944,0.768264,0.768460,211.002119,2047.875000,2047.875000,26.755263,1,7464.884209,2.00
438,403.42898300,-97.137938,-3.21531593E-1,1.56472192E-4,0.32153163,0.807380,0.807432,221.914038,2047.875000,2047.875000,26.768421,1,7476.901714,2.00
439,423.42898300,-74.855635,-3.18766789E-1,3.32958448E-4,0.31876696,0.845649,0.846369,231.952732,2047.875000,2047.875000,26.753947,1,7488.922296,2.00
440,443.42898300,-51.396704,-3.16028694E-1,3.74805594E-4,0.31602892,0.885223,0.885231,242.560038,2047.875000,2047.875000,26.744737,1,7500.951967,2.00
441,463.42898300,-25.287349,-3.13583639E-1,2.12874924E-4,0.31358371,0.924316,0.923982,253.634417,2047.875000,2047.875000,26.750000,1,7512.969408,2.00
442,483.42898300,0.955902,-3.10819597E-1,7.82362637E-5,0.31081961,0.962631,0.962585,263.646034,2047.875000,2047.875000,26.756579,1,7524.966319,2.00
443,503.42898300,20.577214,-3.08229548E-1,1.96500233E-4,0.30822961,1.001152,1.001001,274.882874,2047.875000,2047.875000,26.756579,1,7536.972268,2.00
444,523.42898300,45.149726,-3.05549451E-1,-1.40097070E-4,0.30554948,1.039993,1.039286,284.278496,2047.875000,2047.875000,26.768421,1,7548.979523,2.00
445,543.42898300,69.601859,-3.03148619E-1,5.09444139E-5,0.30314862,1.077827,1.077512,295.102415,2047.875000,2047.875000,26.767105,1,7560.980759,2.00
446,563.42898300,93.373319,-3.00775946E-1,-3.36597146E-4,0.30077613,1.115638,1.115679,305.364492,2047.875000,2047.875000,26.755263,1,7572.976194,2.00
447,583.42898300,113.393500,-2.98199710E-1,-3.49333028E-4,0.29819991,1.153266,1.153787,315.971798,2047.875000,2047.875000,26.755263,1,7584.977197,2.00
448,603.42898300,135.834158,-2.95681700E-1,-4.07555136E-4,0.29568198,1.191650,1.191835,327.120638,2047.875000,2047.875000,26.755263,1,7596.994785,2.00
449,623.42898300,160.984535,-2.93090659E-1,-8.44221993E-4,0.29309188,1.230148,1.229824,338.736551,2047.875000,2047.875000,26.755263,1,7608.995725,2.00
450,643.42898300,183.296089,-2.90252480E-1,-9.69763813E-4,0.29025410,1.267707,1.267754,347.272488,2047.875000,2047.875000,26.775000,1,7621.014000,2.00
451,663.42898300,206.401814,-2.87384921E-1,-1.57381792E-3,0.28738923,1.304969,1.305624,356.018269,2047.875000,2047.875000,26.755263,1,7633.047110,2.00
452,683.42898300,232.525299,-2.84706654E-1,-1.41370726E-3,0.28471016,1.343467,1.343434,367.106186,2047.875000,2047.875000,26.757895,1,7645.047986,2.00
453,703.42898300,252.152817,-2.82144994E-1,-1.26087454E-3,0.28214781,1.381439,1.381185,378.830406,2047.875000,2047.875000,26.757895,1,7657.081073,2.00
454,723.42898300,275.182228,-2.79699634E-1,-1.24631944E-3,0.27970241,1.418769,1.418877,386.824808,2047.875000,2047.875000,26.753947,1,7669.098514,2.00
455,743.42898300,299.372273,-2.77225198E-1,-1.30999886E-3,0.27722829,1.455596,1.456508,398.183493,2047.875000,2047.875000,26.751316,1,7681.115655,2.00
456,763.42898300,322.808525,-2.74576274E-1,-1.45737294E-3,0.27458014,1.493751,1.494080,409.027719,2047.875000,2047.875000,26.735526,1,7693.148978,2.00
457,783.42898300,346.623497,-2.72014347E-1,-1.18445818E-3,0.27201693,1.532295,1.531588,418.213497,2047.875000,2047.875000,26.767105,1,7705.166641,2.00
458,803.42898300,366.621555,-2.69496299E-1,-1.40824863E-3,0.26949998,1.569053,1.569025,428.516190,2047.875000,2047.875000,26.755263,1,7717.200017,2.00
459,823.42898300,390.123253,-2.66891026E-1,-1.42826198E-3,0.26689485,1.607391,1.606396,439.123495,2047.875000,2047.875000,26.761842,1,7729.201659,2.00
460,843.42898300,413.978699,-2.64561966E-1,-1.99229243E-3,0.26456947,1.643898,1.643704,448.099428,2047.875000,2047.875000,26.740789,1,7741.218470,2.00
461,863.42898300,435.351837,-2.62000305E-1,-1.44099855E-3,0.26200427,1.681182,1.680952,459.200884,2047.875000,2047.875000,26.757895,1,7753.236448,2.00
462,883.42898300,457.849987,-2.59671245E-1,-1.21538919E-3,0.25967409,1.718696,1.718144,468.298662,2047.875000,2047.875000,26.760526,1,7765.269945,2.00
463,903.42898300,482.136879,-2.57226190E-1,-2.11601534E-3,0.25723489,1.755065,1.755282,478.797661,2047.875000,2047.875000,26.761842,1,7777.286983,2.00
464,923.42898300,505.937859,-2.54780830E-1,-1.07711233E-3,0.25478311,1.792236,1.792372,488.904047,2047.875000,2047.875000,26.753947,1,7789.304595,2.00
465,943.42898300,525.386017,-2.52218864E-1,-1.69390034E-3,0.25222455,1.829612,1.829415,499.924273,2047.875000,2047.875000,26.750000,1,7801.337954,2.00
466,963.42898300,552.888336,-2.49788347E-1,-1.22994429E-3,0.24979138,1.867424,1.866416,509.150665,2047.875000,2047.875000,26.756579,1,7813.339421,3.00
467,983.42898300,571.640320,-2.47270147E-1,-2.14330739E-3,0.24727944,1.903816,1.903378,519.649664,2047.875000,2047.875000,26.764474,1,7825.389704,2.00
468,1003.42898300,595.476440,-2.44693796E-1,-1.58109470E-3,0.24469890,1.940528,1.940304,528.869287,2047.875000,2047.875000,26.755263,1,7837.406645,3.00
469,1053.42898300,650.012054,-2.38361416E-1,-1.01707074E-3,0.23836359,2.032585,2.032475,554.673403,2047.875000,2047.875000,26.755263,1,7849.424225,2.00
470,1103.42898300,710.239647,-2.32073260E-1,-1.78851114E-3,0.23208015,2.124618,2.124363,579.739677,2047.875000,2047.875000,26.757895,1,7861.441133,2.00
471,1153.42898300,767.196510,-2.25785409E-1,-2.00139118E-3,0.22579428,2.217063,2.215975,603.844728,2047.875000,2047.875000,26.752632,1,7873.442344,2.00
472,1203.42898300,816.775818,-2.19395490E-1,-1.91769765E-3,0.21940387,2.307403,2.307353,629.784227,2047.875000,2047.875000,26.755263,1,7885.460041,2.00
473,1253.42898300,878.309616,-2.13063950E-1,-1.22630647E-3,0.21306748,2.398590,2.398538,654.146507,2047.875000,2047.875000,26.769737,1,7897.476959,2.00
474,1303.42898300,930.132233,-2.06572039E-1,-1.70663690E-3,0.20657909,2.490715,2.489573,678.062021,2047.875000,2047.875000,26.763158,1,7909.510562,2.00
475,1353.42898300,985.578384,-2.00400488E-1,-1.65751068E-3,0.20040734,2.580619,2.580483,704.163980,2047.875000,2047.875000,26.765789,1,7921.527992,2.00
476,1403.42898300,1039.775146,-1.93879731E-1,-1.38823489E-3,0.19388470,2.671989,2.671243,728.539799,2047.875000,2047.875000,26.753947,1,7933.545410,2.00
477,1453.42898300,1099.582657,-1.83035943E-1,-2.37983135E-3,0.18305141,2.761207,2.761825,753.335306,2047.875000,2047.875000,26.756579,1,7945.578229,3.00
478,1503.42898300,1151.279434,-1.80954518E-1,-1.78305365E-3,0.18096330,2.852119,2.852201,778.090199,2047.875000,2047.875000,26.757895,1,7957.596023,2.00
479,1553.42898300,1208.367401,-1.74520986E-1,-1.57745574E-3,0.17452811,2.942802,2.942344,800.035881,2047.875000,2047.875000,26.755263,1,7969.612715,3.00
480,1603.42898300,1258.967834,-1.67941850E-1,-2.03232181E-3,0.16795415,3.036346,3.032226,828.046749,2047.875000,2047.875000,26.760526,1,7981.630331,2.00
481,1653.42898300,1314.080002,-1.61508242E-1,-1.87584821E-3,0.16151913,3.120323,3.121856,853.295792,2047.875000,2047.875000,26.746053,1,7993.663441,2.00
482,1703.42898300,1368.883087,-1.54871184E-1,-1.97955853E-3,0.15488384,3.210960,3.211267,876.575003,2047.875000,2047.875000,26.756579,1,8005.696881,2.00
483,1753.42898300,1423.038941,-1.48233822E-1,-1.57381601E-3,0.14824218,3.300430,3.300494,901.025282,2047.875000,2047.875000,26.756579,1,8017.714040,2.00
484,1803.42898300,1478.348084,-1.41567384E-1,-1.86856952E-3,0.14157972,3.389991,3.389569,925.401100,2047.875000,2047.875000,26.738158,1,8029.731617,2.00
485,1853.42898300,1532.921814,-1.34726190E-1,-1.31363820E-3,0.13473259,3.473808,3.478525,952.288284,2047.875000,2047.875000,26.760526,1,8041.765009,2.00
486,1903.42898300,1585.478210,-1.27972527E-1,-1.48284531E-3,0.12798112,3.567466,3.567397,973.408127,2047.875000,2047.875000,26.757895,1,8053.798362,3.00
487,1953.42898300,1645.243729,-1.20985958E-1,-1.81216461E-3,0.12099953,3.655151,3.656217,1002.177143,2047.875000,2047.875000,26.768421,1,8065.816198,2.00
488,2003.42898300,1698.659180,-1.14115385E-1,-1.65387248E-3,0.11412737,3.740684,3.745019,1010.273083,2047.875000,2047.875000,26.767105,1,8077.832852,2.00
489,2203.42898300,1915.742127,-8.46405296E-2,-1.80852602E-3,0.08465985,4.097396,4.100753,1117.605206,2047.875000,2047.875000,26.756579,1,8089.834532,2.00
490,2403.42898300,2136.830200,-5.31712836E-2,-2.07598558E-3,0.05321179,4.450057,4.457970,1213.612490,2047.875000,2047.875000,26.759211,1,8101.851376,2.00
491,2603.42898300,2351.430267,-1.93152091E-2,-1.39733211E-3,0.01936569,4.818717,4.813668,1314.987734,2047.875000,2047.875000,26.756579,1,8113.857570,2.00
492,2803.42898300,2571.221039,1.69135760E-2,-1.22266789E-3,0.01695771,5.167098,5.164544,1402.492928,2047.875000,2047.875000,26.753947,1,8125.896508,2.00
493,3003.42898300,2777.302277,5.58058990E-2,-1.12805632E-3,0.05581730,5.509986,5.511354,1499.515589,2047.875000,2047.875000,26.755263,1,8137.919598,2.00
494,3203.42898300,2987.897186,9.75658196E-2,-8.44220849E-4,0.09756947,5.855003,5.854721,1593.322889,2047.875000,2047.875000,26.759211,1,8149.952699,2.00
495,3403.42898300,3195.430603,1.42775450E-1,-1.02070933E-3,0.14277910,6.196838,6.194797,1682.060074,2047.875000,2047.875000,26.753947,1,8161.970369,2.00
496,3603.42898300,3400.966217,1.89993475E-1,-1.16444483E-4,0.18999351,6.543594,6.531696,1770.174494,2047.875000,2047.875000,26.763158,1,8173.957394,2.00
497,3803.42898300,3607.626038,2.39148161E-1,-1.75940133E-3,0.23915463,6.870964,6.866245,1864.550406,2047.875000,2047.875000,26.752632,1,8185.924506,2.00
498,4003.42898300,3807.425995,2.90936508E-1,-1.81944483E-4,0.29093656,7.196228,7.199341,1967.347178,2047.875000,2047.875000,26.753947,1,8197.943532,2.00
499,4203.42898300,4009.611908,3.44426893E-1,6.73194063E-4,0.34442755,7.533416,7.531879,2059.976641,2047.875000,2047.875000,26.755263,1,8209.943317,2.00
500,4403.42898300,4212.384277,3.98879731E-1,9.60666590E-4,0.39888089,7.865547,7.864755,2121.027878,2047.875000,2047.875000,26.751316,1,8221.977270,2.00
501,4603.42898300,4418.926392,4.53390568E-1,1.63931815E-3,0.45339353,8.201293,8.198479,2217.861002,2047.875000,2047.875000,26.755263,1,8233.994605,2.00
502,4803.42898300,4624.660767,5.07028388E-1,2.35436126E-3,0.50703385,8.534523,8.532003,2316.548882,2047.875000,2047.875000,26.757895,1,8246.028480,2.00
503,5003.42898300,4821.484497,5.59398657E-1,2.00866720E-3,0.55940226,8.864639,8.865292,2385.709597,2047.875000,2047.875000,26.765789,1,8258.045652,2.00
504,5203.42898300,5026.162293,6.09309371E-1,9.51023733E-3,0.60938359,9.193565,9.198464,2497.306303,2047.875000,2047.875000,26.757895,1,8270.062364,2.00
505,5403.42898300,5226.512878,6.55945513E-1,-8.38762973E-4,0.65594605,9.526542,9.531642,2587.349939,2047.875000,2047.875000,26.752632,1,8282.095950,3.00
506,5603.42898300,5430.173523,7.00165598E-1,2.48536058E-3,0.70017001,9.872428,9.864944,2669.067484,2047.875000,2047.875000,26.759211,1,8294.129070,2.00
507,5803.42898300,5646.047363,7.42564103E-1,3.58976267E-3,0.74257278,10.196823,10.198548,2757.642208,2047.875000,2047.875000,26.764474,1,8306.104195,2.00
508,6003.42898300,5846.301575,7.79885531E-1,1.41534303E-2,0.78001395,10.535774,10.532616,2856.194704,2047.875000,2047.875000,26.755263,1,8318.099760,3.00
509,7003.42898300,6875.642151,9.24377671E-1,1.63567842E-3,0.92437912,12.195716,12.199441,3327.343191,2047.875000,2047.875000,26.759211,1,8330.116979,2.00
510,8003.42898300,7881.345947,1.02450778E+0,3.24770452E-3,1.02451293,13.852615,13.851730,3763.312248,2047.875000,2047.875000,26.759211,1,8342.122594,2.00
511,9003.42898300,8868.483765,1.10655754E+0,4.55043117E-3,1.10656690,15.494865,15.493571,4210.788912,2047.875000,2047.875000,26.756579,1,8354.135551,3.00
512,10003.42898300,9834.926025,1.17859280E+0,6.74285714E-3,1.17861208,17.116058,17.114150,4639.000488,2047.875000,2047.875000,26.750000,1,8366.152991,2.00
513,11003.42898300,10804.042847,1.24612943E+0,9.45019841E-3,1.24616526,18.739288,18.738971,5083.018101,2047.875000,2047.875000,26.755263,1,8378.202268,2.00
514,12003.42898300,11774.836670,1.31231456E+0,2.31669643E-2,1.31251903,20.400032,20.400790,5528.098475,2047.875000,2047.875000,26.753947,1,8390.236343,2.00
515,13003.42898300,12711.895874,1.37181700E+0,2.13202381E-2,1.37198267,22.067207,22.067079,5975.872982,2047.875000,2047.875000,26.760526,1,8402.253716,2.00
516,14003.42898300,13657.733643,1.42702686E+0,1.54652778E-4,1.42702687,23.795356,23.795040,6437.206158,2047.875000,2047.875000,26.750000,1,8414.286536,2.00
517,15003.42898300,14622.034058,1.48021062E+0,7.42696505E-3,1.48022926,25.671455,25.669419,6942.918079,2047.875000,2047.875000,26.761842,1,8426.320013,2.00
518,16003.42898300,15560.799683,1.52968483E+0,2.61581158E-2,1.52990847,27.670372,27.670563,7480.810684,2047.875000,2047.875000,26.757895,1,8438.337629,2.00
519,17003.42898300,16541.402344,1.57326389E+0,2.81321963E-2,1.57351539,30.015220,30.015197,8127.863091,2047.875000,2047.875000,26.757895,1,8450.354288,3.00
520,18003.42898300,17521.762207,1.61502442E+0,2.47989927E-3,1.61502632,32.831771,32.831822,8898.297346,2047.875000,2047.875000,26.760526,1,8467.668600,2.00
521,19003.42898300,18463.565430,1.64834173E+0,4.75784493E-3,1.64834859,36.212242,36.213178,9805.279507,2047.875000,2047.875000,26.760526,1,8482.342465,2.00
522,20003.42898300,19345.765625,1.66267857E+0,4.34300977E-3,1.66268424,40.393318,40.387582,10973.958178,2047.875000,2047.875000,26.759211,1,8497.032102,3.00
